Repository: RealTapeL/SemiIP-Summary

File: rag_storage/vdb_chunks.json (part 1 of 3)
{"embedding_dim": 384, "data": [{"__id__": "chunk-338462787030178adbdfd43a2c3130d1", "__created_at__": 1758120902, "content": "(19) United States (12) Patent Application Publication (1o) Pub. No.: US 2024/0395870 A1 KHADERBAD et al. (43) Pub. Date: Nov. 28, 2024 \n\n（54）2D CHANNEL TRANSISTORS WITH LOWCONTACTRESISTANCE\n\n(71） Applicant: Taiwan Semiconductor Manufacturing Company, Ltd., Hsinchu (TW) \n\n(72）Inventors:Mrunal Abhijith KHADERBAD, Hsinchu City (TW);Sathaiya Mahaveer DHANYAKUMAR, Hsinchu City (TW);Wei-Yen WOON, Hsinchu City (TW) \n\n(73） Assignee: Taiwan Semiconductor Manufacturing Company, Ltd., Hsinchu (TW) \n\n(21）Appl. No.: 18/788,665 (22）Filed: Jul. 30,2024 \n\nRelated U.S. Application Data \n\n(62）Division of application No.17/455,146,filed on Nov. 16, 2021. \n\n(60）Provisional application No.63/159,825, filed on Mar. 11, 2021. \n\nPublication Classification \n\n(51) Int. Cl. H01L 29/10 (2006.01) H01L 29/24 (2006.01) H01L29/40 (2006.01) HO1L 29/417 (2006.01) \n\n(52) U.S. Cl. CPC H01L29/1054 (2013.01);H01L 29/24 (2013.01);H01L 29/401 (2013.01);H01L 29/41775 (2013.01) \n\nABSTRACT \n\nThe present disclosure describes a 2D channel FET with low contact resistance and a method for forming such a structure. The method includes depositing a dielectric layer on a semiconductor substrate,depositing a metal layer on the dielectric layer,and depositing a hard mask layer on the metal layer. The method further includes forming a gate opening by removing a portion of the hard mask layer and a portion of the metal layer. The method further includes depositing a spacer material layer on sidewalls of the gate opening and forming a channel, the channel including a TMC layer, at a bottom of the gate opening. The method further includes forming a gate structure on the channel and in the gate opening and removing the hard mask layer. \n\nDeposit one or more metal layers on a dielectric layer disposed on a substrate \n\nDeposit a hard mask layer on the one or more metal layers \n\nForma gate opening through the one ormore metal layers and the hard mask layer \n\nDeposit a spacer material layer in the gate opening \n\nRemove portions of the spacer material layer outside the gate opening 210 and at the bottom of the gate opening \n\nRemove portions of the one ormore metal layers at the bottom of the 212 gate opening \n\nForm a2D channel at the bottom of the gate opening \n\nForm a gate structure in the gate opening \n\nFIG. 2 \n\n28'9 \n\n2D CHANNEL TRANSISTORSWITHLOW CONTACTRESISTANCE \n\nCROSS-REFERENCE TORELATED APPLICATIONS \n\n[0001]This application is a divisional of U.S.patent application Ser.No.17/455,146, titled “2D Channel Transistors with Low Contact Resistance,”filed Nov.16,2021, which claims the benefit of U.S.Provisional Patent Application No.63/159,825, titled “2D Channel FET with UltraLow Contact Resistance,” filed Mar.11,2021,each of which is incorporated by reference herein in its entirety. \n\nBACKGROUND \n\n[0002] Two-dimensional (2D) channel field-effect transistors (FETs） are advantageous with better short channel effects (SCE) but lack good source/drain (S/D) contact schemes.Low contact area at edge interfaces and van der Waals gap between top and bottom interfaces give rise to high contact resistance.High Schottky barrier height (SBH) between the S/D regions and the 2D channel also contributes to the high contact resistance.It is challenging to find suitable materials and integration processes for the 2D channel to have low contact resistance. \n\nBRIEF DESCRIPTION OF THE DRAWINGS \n\n[0003] Aspects of the present disclosure are best understood from the following detailed description when read with the accompanying figures.   \n[0004]FIGS.1A,1B,and 1C illustrate isometric views of a 2D channel FET, in   \n[0005]accordance with some embodiments.   \n[0006]FIGS.1D and 1E illustrate concentration profiles in a 2D channel FET,in accordance with some embodiments. [0007]FIG.2 is a flow diagram ofa method for fabricating a 2D channel FET,in accordance with some embodiments. [0008]FIGS.3A-3B,4A-4B，5A-5C,6A-6C，7A-7D, 8A-8C,9A-9C,10A-10C,11A-11C,and 12A-12C illustrate cross-sectional views of a 2D channel FET at various stages of its fabrication process,in accordance with some embodiments. \n\nDETAILED DESCRIPTION \n\n[0009]The following disclosure provides many different embodiments,or examples,for implementing different features of the provided subject matter. Specific examples of components and arrangements are described below to simplify the present disclosure.These are,of course,merely examples and are not intended to be limiting.For example, the process for forming a first feature overa second feature in the description that follows can include embodiments in which", "full_doc_id": "doc-91706cf8ec5e6822f5f36ce21d928364", "file_path": " 2d Channel Transistors With Low Contact Resistance.pdf", "vector": "eJwBAAP//OuphixYmX4gECgYrOkoSjCwIgyoLykQKP0OgiFHJvWoRKsYKoYotCZAL8upliasp5is4LDALoYkrqj9p6KtJzC8qJUaPa78K2siZy35nIMSYatcrDConiw4nr+sJivVrC2x66+Eqs8syi5fLWEqBq2OpokoIiwEKpYsrCXEqJupiy8XJt4mhqn9KBWpMRwyrHat26luKDOpnCz1MP8p7rAaKDMpoKBYrVmv5SoQsWugYyndq9yoECzRs9IPqKcOsroklSzaqAMrHi1+qCCwo6soqfIngyidnx6cDqRxrHkv06vZrF2s46xMIQso/yzlIYUsuCbgqK2hYKvhreGsAACrLZout6/XIy2mNazQLI2b3aZcoBix3Krrr3apZS7DsEmu6SGpKpGsoiO/JX4hD6nnLoStdhKFr8+tey0LqoilWi+vqmkrlaTdq1umWyvyraGoDpUaKr+tnCvkqkKgMCk4LpoqHSZNpjWnsq5koFmhSKgorA4vCzX4r48t57BbLESsAyrmovGpmav+raKthyslL/Ov3KLXrzIsSyIhLoGrJavTK7+kqqTOrforOCi2oUmsJ6e5oi2sGCrAKTUwAIBvrbKkTTDGrW2oxxDoL8OuByRGDDcoeCKqJfSpCKx6ClOqEqxKpm0o+y52LquvbyBoon8nqi8DM9coCClqrO+rEK1tnV2kLK1KMb0sNhbrr60rBS3iqsAYjK3HMCwshKzFoJep7Kq7qN2rtSpdI48t2ye8LXouP66LKm6p2i7CH6Mx0attK2Ms+iT+lBmbfS0GntewaikQoAko9qx3sjIuhhwYLIyquqRMLr8KmyanLvqpw6FIpZwsIzACKWmjAoA9qOyw7CwTsIifyqPEL/UpvyHsrdajXDHRrJ6tFyO5oD+sNymcq4+lAyo4poYscyS5JY+h1KfJns2f1RyUqmElcC/fL0osQSYFJ68seK0zLzGgu60eLu0tBTGfKeyu4y42LoMbAyiAqYionqwDoV0sAKxzrOQsW6z6Lhgs3yPCLSCPYuE="}, {"__id__": "chunk-e51dbbc11f81311b1465157c87571257", "__created_at__": 1758120902, "content": "FET at various stages of its fabrication process,in accordance with some embodiments. \n\nDETAILED DESCRIPTION \n\n[0009]The following disclosure provides many different embodiments,or examples,for implementing different features of the provided subject matter. Specific examples of components and arrangements are described below to simplify the present disclosure.These are,of course,merely examples and are not intended to be limiting.For example, the process for forming a first feature overa second feature in the description that follows can include embodiments in which the first and second features are formed in direct contact, and can also include embodiments in which additional features can be formed between the first and second features,such that the first and second features cannot be in direct contact.As used herein, the formation of a first feature ona second feature means the first feature is formed in direct contact with the second feature.In addition, the present disclosure can repeat reference numerals and/or letters in the various examples.This repetition does not in itself dictate a relationship between the embodiments and/or configurations discussed herein. \n\n[0010]Spatiallyrelativeterms, such as“beneath,” “below,”“lower,”“above,”“upper,”and the like,can be used herein for ease of description to describe one element or feature's relationship to another element(s) or feature(s) as illustrated in the figures.The spatially relative terms are intended to encompass different orientations of the device in use or operation in addition to the orientation depicted in the figures.The apparatus can be otherwise oriented (rotated 90 degrees or at other orientations） and the spatially relative descriptors used herein can likewise be interpreted accordingly. \n\n[0011] It is noted that references in the specification to “one embodiment,”“an embodiment,”“an example embodiment,”“exemplary,”etc.,indicate that the embodiment described can include a particular feature,structure,or characteristic,but every embodiment can not necessarily include the particular feature,structure,or characteristic. Moreover, such phrases do not necessarily refer to the same embodiment.Further, when a particular feature,structure or characteristic is described in connection with an embodiment, it would be within the knowledge of one skilled in the art to effect such feature,structure or characteristic in connection with other embodiments whether or not explicitly described. \n\n[0012]It is to be understood that the phraseology or terminology herein is for the purpose of description and not of limitation, such that the terminology or phraseology of the present specification is to be interpreted by those skilled in relevant art(s) in light of the teachings herein. \n\n[0013]In some embodiments,the terms“about'and“substantially\"can indicate a value of a given quantity that varies within $5 \\%$ of the value (e.g., $\\pm 1 \\%$ $\\pm 2 \\%$ $\\pm 3 \\%$ $\\pm 4 \\%$ $\\pm 5 \\%$ of the value). These values are merely examples and are not intended to be limiting.The terms“about’and “substantially”can refer to a percentage of the values as interpreted by those skilled in relevant art(s) in light of the teachings herein. \n\n[0014] The discussion of elements in FIGS.1A-1C, 3A-3B,4A-4B, 5A-5C,6A-6C,7A-7D,8A-8C, 9A-9C, 10A-10C,11A-11C,and 12A-12C with the same annotations applies to each other,unless mentioned otherwise. \n\n[0015]In semiconductor feld,a two-dimensional (2D) channel can have two dimensions outside the nanoscale and one dimension with only single-or few-layer atoms.The dimensions of the 2D channel make it differ from 3D channels.2D channel field effect transistors (FETs） are advantageous with better short channel effects (SCEs） but lack good contact with source/drain (S/D） regions (also referred to as“S/D contacts”when S/D regions include metallic material). In a sub-nanometer 2D channel,the contact area between the 2D channel and the S/D regions is very low. There is a high van der Waals gap between the top and bottom surfaces of the 2D channel. There is also a high Schottky barrier height (SBH) between the S/D regions and the 2D channel.All these factors give rise to a high contact resistance in the 2D channel FETs. \n\n[0016]The present disclosure provides example 2D channel FETs with low contact resistance between S/D rgions and 2D channels,and a method for forming such FETs using a channel last process.The channel last process means the channel is formed after the S/D regions are formed.In some embodiments,a gate opening is formed through a transition metal layer, e.g., titanium (Ti), tungsten (W),or molybdenum (Mo), leaving a thin metal layer at the bottom of the gate opening. The thin metal layer is treated with a chalcogen material, e.g., sulfur(S), selenium (Se), or tellurium (Te), to form a transition metal chalcogenide (TMC) materialbased 2D channel. The chalcogen treatment can generate a high mobility channel in the center of the 2D channel. The chalcogen treatment can generate lightly doped drains (LDDs） under S/D regions.The chalcogen treatment can further generate a gradient distribution of the TMC material at the two ends of the 2D channel.The gradient distribution can realize a semiconductor-semimetal-metal work function (WF) transition from the 2D channel to the S/D regions.The transition can reduce SBH,i.e., SBH", "full_doc_id": "doc-91706cf8ec5e6822f5f36ce21d928364", "file_path": " 2d Channel Transistors With Low Contact Resistance.pdf", "vector": "eJwN0etLVFkAAPAp6DFoq0LRwxx1vI9zzz33zp0MtjXtnUSmH6xAoge9PqRFYQ82mUaNqHY/rGtBL3zNzL13zjn33Mdk1gT2LouyiOjlVOz2IolC+hBtkMvu71/4xVk7ngq2kEGs0RLRBK+U/Ymt0hnWoIwL7ESDVjUy1Elun3quVKR+/RA3YC3Wm613wvNTg8yOD4f7yFhhGemFO/AupY7YyZ9ZRE4Tn1ApjfKViWfduWe55O2UVFzrVmtzkBX8VTqC31l7C47DlfGY8XpGBTrJ9tIWR6bzpL/5A3STt7XzLN6MUlKj+iiY5y3ErRqVsp12q8AstfKdt+wO/LejLTVJj7GacNq9J0dJCkzsmmHeDS5Fx2GvscrL9arcwxg5A+wyNm2FLMAXyb7Tz3kYzhhtxVVmOfwtLgX8zjrP52uWVZZv23IO35+3hu6U/No29eAURQvMfKNOIP/gzaKgNZrbO1vNQ6FmM2OvT0wT6kiZ96C3U7hAZXg+sJ5fLqXsaXzQ+yG/ZEnwmXSxJlaInvCLxEfKqHBUnQ2HFCbvcsrFp0LaGc6PsydKG4tqq3s82gh40m8PCBHlFvjozUVRQzJrpWxrNV/UUUtOSnvcMcpGe7oTZWuBrtawY1Y/WwU+mDZFMCz6WmLkBMt0fyKt+IeBuWyrwe1ntV4VlDu+ugp+hfLcP8Ul8EX4ixxV0tZf+tdTXEmlVJ/wQLkeEJrwFEL0g7bqzZfq2Pc2P02HctQMuo1e8/Oc3bieFuiZOKUAtyeqe17SXrBBinRfQ0zI0iZy2+E9VD8r5//7q/RbLKunBkNWRaY6fcpkfL2owd7ohIJJe674k+FDN3iIO1mXcgVp9LGxG/VZ4XDNzLEty8xjbB0qxiPgoRmHo8Im7/fYgHgpNEI/cA+1hFBWWEH3kcugTAmQpsIKOGT+gcttXb5fchSOgPdF81Eu5+fcZFm8xB4pbhFnocWsXb8ZUksNuMKsZ7YzAajeLRTJzaAjDIR+EbLAeCXCHUZD4ZtoWP8PdPNXeQ=="}, {"__id__": "chunk-2166b9da1abb5eb49f28dfd2ce5b56b2", "__created_at__": 1758120902, "content": "generate a high mobility channel in the center of the 2D channel. The chalcogen treatment can generate lightly doped drains (LDDs） under S/D regions.The chalcogen treatment can further generate a gradient distribution of the TMC material at the two ends of the 2D channel.The gradient distribution can realize a semiconductor-semimetal-metal work function (WF) transition from the 2D channel to the S/D regions.The transition can reduce SBH,i.e., SBH tuning,between the 2D channel and the S/D regions to result in low contact resistance.The diffusion of chalcogen atoms into the thin metal layer can also reduce the van der Waals gap between the top and bottom surfaces of the 2D channel,and further reduce the contact resistance. \n\n[0017]In some embodiments,the gate opening is formed with a two-step etching process,leaving a staple-shaped 2D channel. The staple-shaped 2D channel can increase the contact area between the 2D channel and the S/D regions, thus reducing the contact resistance.By using different etching step combinations,the 2D channel can be other shapes, e.g., semicircular, trapezoid, U-shaped, etc. \n\n[0018]In some embodiments,the S/D regions can have two layers of metal. The 2D channel can have a gradient contact with the first metal layer resulting in low contact resistance.The metal-metal contact between the first metal layer and the second metal layer does not add to the contact resistance.Using two layers of metal can increase the flexibility in selecting S/D region metal because there may be a limitation on the type of metal that can be treated with chalcogen to form the 2D channel. \n\n[0019] According to some embodiments,FIGS.1A,1B, and 1C illustrate different isometric views of a 2D channel FET100 with low contact resistance.2D channel FET100 can include a substrate 102,a dielectric layer 104,S/D regions 106A-106B,spacers 110 or 126,a gate structure 130,a 2D channel 108,122,or 124,an interlayer dielectric (ILD) layer 140,and contact structures 142A,142B,and 144.ILD layer 140 can include a dielectric material, such as silicon oxide $\\mathrm { ( S i O _ { x } ) }$ . Gate contract structure 144 and S/D contact structures 142A and 142B can be a suitable conductive metal, such as W, cobalt (Co),aluminum (Al),nickel (Ni),and ruthenium $( \\mathrm { R u } )$ .The shapes and sizes of contact structures 142A,142B,and 144 are for illustrative purposes only.As shown in FIG.1B,S/D regions 106A-106B can include S/D regions 118A-118B and 120A-120B,according to some embodiments.In some embodiments,S/D regions 106A-106B and 120A-120B can also be referred to as S/D contacts 106A-106B and 120A-120B.In other words,S/D contacts 106A-106B and 120A-120B can function as S/D contact structures 142A and 142B,according to some embodiments. \n\n[0020]Referring to FIGS.1A-1C,in some embodiments, substrate 102 can include (i) silicon (Si),(ii) a compound semiconductor such as gallium arsenide (GaAs)，gallium phosphide (GaP),indium phosphide (InP),indium arsenide (InAs),and/or indium antimonide (InSb),(ii) an alloy semiconductor including silicon germanium (SiGe), gallium arsenide phosphide (GaAsP),aluminum indium arsenide (AlInAs),aluminum gallium arsenide (AlGaAs)，gallium indium arsenide (GaInAs)，gallium indium phosphide (GaInP),and/or gallium indium arsenide phosphide (GaInAsP),or (iv) combinations thereof.In some embodiments, substrate 102 can be an epitaxial material.Further, substrate 102 can be doped with p-type dopants,e.g.,boron (B), indium (In),Al, or gallium (Ga), or n-type dopants, e.g., phosphorus (P) or arsenic (As). \n\n[0021]Referring to FIGS.1A-1C,in some embodiments, dielectric layer 104 can include an oxide, such as $\\mathrm { S i O } _ { x }$ (e.g., buried oxide layer),sapphire,and another suitable dielectric material. Dielectric layer 104 can include spin-on-glass (SOG),silicon nitride (SiN),silicon oxynitride (SiON), fluorinedoped silicate glass (FSG),a low-k dielectric material,and/or other suitable insulating material.By way of example and not limitation,dielectric layer 104 is thinner than substrate 102.Further, dielectric layer104 can electrically isolate structures formed thereon from substrate 102. \n\n[0022]Referring to FIGS.1A-1C,in some embodiments, S/D regions 106A-106B,118A-118B,and 120A-120B can include a transition metal,such as W or Mo.Referring to FIG.1B,in some embodiments, S/D regions 120A-120B can include a suitable conductive material, such as W, Mo, nickle (Ni),bismuth (Bi),scandium (Sc),Ti, Cu, Co", "full_doc_id": "doc-91706cf8ec5e6822f5f36ce21d928364", "file_path": " 2d Channel Transistors With Low Contact Resistance.pdf", "vector": "eJwBAAP//OSvbyXXF8gh7SiasPQlsC9aJFuqpawQIH0m0aawLPGtISarKjWnUyzTMTiwdC8FsF2wvqkhMOsphqSfrj4lTjC7sPQs1K9EprUl0DD5qvSeyq7rK4QqaiyXKoWxUy8prH+wh62CLZ6enTBxMXKqdCN+pwcukqdFrSAopqtroxyqwSlvouQh2ip6LCGi26p7po6tkqcDNKssPzEQLgMtQK5XqXQsgizarPepDi0WrvKooKX5ql+oejCftICeNKrTrJQns6eOpG4qkSsmpC+mLaUlIaSoDiwCK7yuvyMHHiowWSeELYaim68qK3YoDSqFpWmlyaE5sg+rZ67NICWkAADFKcqdtbD1p3CnILHbLFsmhaAXKCWvmqRQrDgs/CmVrRqnya04KDcixqj9LOMqhipvMd6tQqWXryapRSrQr+2ncy+JqDQs0jAzqj8iMDAXsHqrF6vfLlohpimhr0YtgCGiniEqyJ3rKp+qj573Lg+iMC0KqPAtgzOdrEUtW6kyMPAog6i2qP8sBKpuphWsCqheLgKra6YurAwv0q2XMHUdF62ILAqwsKz3rNqfdCl5rnWpKbAzLTKkYSwJKU8uAIDkpwOqVi2zrHGuwCg1LbClSC6pq/grKRwopUCtfKrGqD6tUalMLIcthzCHNNmrXyrWsfynbiwSMOeg6C2JF7CinyeFotQYZ7DDLMss0aOrroQtvahPq1EhR6ctMJeswrAsqO2qXirYn7qofilXLmAoBQRvKrEvtqXcJRSsRi60rp8u06b6oRIrsy5aJT+qPS+oJ6Oxd6RiqV2lYK6prWgvUq1zL6Gp7CamJykpkKh8Lk2rrqs3L9StYC9CKXYnAoDAr0SoSyl+rMGvZan6L64pY6nWrQ2oBjI+pGqkCy//L7ip7SYZq1ysXKnEqeMtZSuMKuqp8aqLrJike6w3rRqwwynEMDItySxBJrEccKicLDgsGK+hMCstTJmwqAGkpTCQKMesHpwtqX0gGq5ArUcsh7Aeq+wo6h46KvIoOal4Ir+YXbQ="}, {"__id__": "chunk-13dc144242904be08cf05e6600aa3a99", "__created_at__": 1758120902, "content": "FIGS.1A-1C,in some embodiments, S/D regions 106A-106B,118A-118B,and 120A-120B can include a transition metal,such as W or Mo.Referring to FIG.1B,in some embodiments, S/D regions 120A-120B can include a suitable conductive material, such as W, Mo, nickle (Ni),bismuth (Bi),scandium (Sc),Ti, Cu, Co, silver $\\left( \\mathrm { A g } \\right)$ , Al, titanium aluminum nitride (TiAlN), tantalum carbide (TaC), tantalum carbonitride (TaCN), tantalum silicon nitride (TaSiN), manganese (Mn), zirconium $( Z \\mathrm { r } )$ , titanium nitride (TiN), tantalum nitride(TaN),Ru, tungsten nitride (WN), titanium carbide (TiC), titanium aluminum carbide (TiAiC), tantalum aluminum carbide (TaAlC), metal alloys, and/or combinations thereof.The material of S/D regions 118A-118B can be different from the material of S/D regions 120A-120B.The ratio between the thicknesses of S/D regions 118A-118B and the thickness of S/D regions 120A120B can be between about O.5 and about 1.0.By way of example and not limitation, S/D regions 118A-118B can be significantly thinner than S/D regions 120A-120B. \n\n[0023]Referring to FIGS.1A-1C,in some embodiments, spacers 110 and 126 can include dielectric materials,such as $\\mathrm { S i O } _ { x }$ , SiN,silicon oxycarbon nitride (SiOCN), silicon carbonitride (SiCN),other suitable insulating materials,or any combination thereof. Spacers 110 has a greater height than spacers 126 by about $1 \\ \\mathrm { n m }$ to about $6 \\ \\mathrm { n m }$ ，such that the staple-shaped 2D channel 124 can be formed under spacers 126. \n\n[0024]Referring to FIGS.1A-1C,in some embodiments, gate structure 130 can be a multi-layered structure. By way of example and not limitation, gate structure 130 can include a gate dielectric layer 112,a work function metal (WFM) layer114,and a filler metal layer116.Gate structure 130 can further include an interfacial oxide (IO) layer (not shown in FIGS.1A-1C). IO layers can include $\\mathrm { S i O } _ { x } ,$ ，silicon germanium oxide $( { \\mathrm { S i G e O } } _ { x } )$ ，or germanium oxide $( \\mathrm { G e O } _ { x } )$ . Gate dielectric layer 112 can include a high- $\\mathbf { \\nabla } \\cdot \\mathbf { k }$ (HK) gate dielectric layer. Gate dielectric layer 112 can include an HK dielectric material, such as hafnium oxide $\\left( \\mathrm { H O } _ { 2 } \\right)$ ，titanium oxide $\\mathrm { ( T i O } _ { 2 } )$ ,hafnium zirconium oxide (HfZrO), tantalum oxide $\\left( \\mathrm { T a } _ { 2 } \\mathrm { O } _ { 3 } \\right)$ , hafnium silicate $\\mathrm { ( H f S i O _ { 4 } ) }$ , zirconium oxide $( Z \\Gamma \\mathrm { O } _ { 2 } )$ ， and zirconium silicate $\\mathrm { ( Z r S i O _ { 2 } ) }$ .WFMlayer114can include titanium aluminum (TiAl), titanium aluminum carbide (TiAlC),tantalum aluminum (TaAl),tantalum aluminum carbide (TaAlC),Al-doped Ti,Al-doped titanium nitride (TiN),Ai-doped tantalum (Ta),Al-doped tantalum nitride (TaN),other suitable Al-based materials,or a combination thereof.In some embodiments,WFMlayer114 can include substantially Al-free (e.g.,with no Al) Ti-based or Ta-based nitrides or alloys,such as TiN,titanium silicon nitride (TiSiN),titanium_gold (Ti—Au） alloy， titanium copper (Ti—Cu) alloy, TaN,tantalum silicon nitride (TaSiN), tantalum gold (Ta—Au) alloy, tantalum copper (Ta—Cu),and a combination thereof.Filler metal layer 116 can include a suitable conductive material, such as W, Ti,Ag,Ru, Mo, Cu, Co,Al, iridium (Ir),Ni,metal alloys,and a combination thereof. The aspect ratio of gate structure 130 can be between about 4:1 and about 8:1.In some embodiments, the sidewalls of gate structure 130 can have a positive slope. However, this is not limiting, because gate structure 130 can be designed to have substantially vertical sidewalls (e.g., between about $8 6 ^ { \\circ }$ and about $9 0 ^ { \\mathrm { o } }$ )，orsidewalls with a negative slope.The corner between the sidewalls and the bottom of gate structure 130 is shown to be straight, but in some embodiments, the corner can be rounded. \n\n[0025]Referring to FIGS.1A-1C,in some embodiments, 2D channels 108", "full_doc_id": "doc-91706cf8ec5e6822f5f36ce21d928364", "file_path": " 2d Channel Transistors With Low Contact Resistance.pdf", "vector": "eJwBAAP//IiyNq5CqWkPGK6HrHGkCTHorGaph6zRrXsvXC05JE2x1ir2H0SxdzIxMNAXMSX1qwsjTizUqTgjpqk6rvAWIy8gsHeomy3yrX2nIS4nrQajOq+YLIktvDDXnymu0Sbsq8Oxd6TTKcKnOqrWMicpBK5zqsstJxdUokeiHavGIberUSRdLcGhk6z+qq0gDClTJImv9CiJJ38wBzQxL3ioJrN1stszsSUUr22p0C4vqsWmVKmjJBwxkDGPsSKqbyUGsKCsei6yLdWTLzH4p1+wKKQar28nSCi7Jh6t7Cojp8AqLqwrrcWqz7KfKgolIii5LlkmwaWCqugpyChgrSamAAD4IlCoO67CJzgi1qg9IhotciClqUaxWTG0rKKs6C1kIRqoxKyjqA+uJa+DMG4qzC5DLNWoCC48sb2zgSAPq3WtMSs/LX2shCrMrvobkSzWqYsh7ynQKsgxDix2qwwtNi+TJ0OoRCk4MUklLa8ELI4piCxPql8pUy96rd4uHC2hJYusLSpnsPmo8KJjrtGv3qy0MOot5pMfHMUtIK+SLmCx+bI2LlKtJLEJtHIhUzACqQOsvaAoLbqsvKRtquYcAIAuqbmqBalVpkKciqwcJr2mbyg1rkIwFi1OMEat56vLIcageyjPId8kRi2zMCmvRKs8rRal5qrkncsuaC24Jd2rK6zvqH+ok7JJMLiiHLBDsHsuJiCXJ34uZ6/eKHglOq7XpG0vGTH2q8EviC6zK+onvylnqZet3S5/MCYqQDGlrzsyb6xXLfqqyS2mnI6lXi0jKM6wrC4orcwxpaXfrJAp0q9FMWSnSSK7I3swZ5spMfoqZCk0IhKs8i7jJimpAoB6H1wgMqxTqfGulibuH1IqBa2ipWwvbi8mrNquFaCcISytMZ83qJen2SzvH/wwaKT0qWmkJa+HIyeoXigBpZSuTjBjpWMvPqj2pOYtvKsdL1sspbNJL8UtiC1jsNOwmymuKRya06XdI3atW6llp/IrWqngqEKqSSokLXistaCgLb8IV7Y="}, {"__id__": "chunk-74d23fc8f49fd79836b6b357d81b3685", "__created_at__": 1758120902, "content": "vertical sidewalls (e.g., between about $8 6 ^ { \\circ }$ and about $9 0 ^ { \\mathrm { o } }$ )，orsidewalls with a negative slope.The corner between the sidewalls and the bottom of gate structure 130 is shown to be straight, but in some embodiments, the corner can be rounded. \n\n[0025]Referring to FIGS.1A-1C,in some embodiments, 2D channels 108,122,and 124 can include a TMC material, such as a sulfide of any of the transition metals of the periodic table,a selenide of any of the transition metals of the periodic table,a telluride of any of the transition metals of the periodic table,an oxide of any of the transition metals of the periodic table,and a combination thereof.In some embodiments,the TMC material can include tungsten sulfide $\\mathrm { ( W S } _ { 2 } )$ ， tungsten selenide $( \\mathrm { W S e } _ { 2 } )$ ，tungsten telluride $( \\mathrm { W T e } _ { 2 } )$ ,molybdenum sulfide $\\mathrm { ( M o S } _ { 2 } ,$ ,molybdenum selenide $( \\mathrm { M o S e } _ { 2 } )$ ，molybdenum telluride $\\left( \\mathrm { M o T e } _ { 2 } \\right)$ ， $\\mathrm { T i S } _ { 2 }$ ，titanium selenide $( \\mathrm { T i S e } _ { 2 } )$ , titanium telluride $\\mathrm { ( T i T e } _ { 2 } )$ , zirconium sulfide $\\mathrm { ( } \\mathrm { Z r S } _ { 2 } \\mathrm { ) }$ , zirconium selenide $\\left( \\mathrm { Z r S e } _ { 2 } \\right)$ , zirconium telluride $\\left( \\mathrm { Z r T e } _ { 2 } \\right)$ , tantalum sulfide $\\mathrm { ( T a S } _ { 2 } )$ , tantalum selenide $( \\mathrm { T a S e } _ { 2 } )$ tantalum telluride $\\mathrm { ( T a T e } _ { 2 } )$ ，nickel sulfide $\\mathrm { ( N i S } _ { 2 } )$ ，nickel selenide $\\displaystyle ( \\mathrm { N i S e } _ { 2 } )$ ，nickel telluride $\\mathrm { ( N i T e } _ { 2 } )$ ，cobalt sulfide $\\mathrm { ( C o S } _ { 2 } )$ ， cobalt selenide $\\left( \\mathrm { C o S e } _ { 2 } \\right)$ ，cobalt telluride $\\left( \\mathrm { C o T e } _ { 2 } \\right)$ niobium sulfide $\\mathrm { ( N b S } _ { 2 } )$ , niobium selenide $\\left( \\mathrm { N b } { \\mathrm { S e } _ { 2 } } \\right)$ , niobium telluride $\\displaystyle ( \\mathrm { N b } \\mathrm { T e } _ { 2 } )$ , hafnium sulfide $\\mathrm { ( H f S } _ { 2 } )$ , hafnium selenide $\\mathrm { ( H f S e } _ { 2 } )$ ，hafnium telluride $\\mathrm { ( H f T e } _ { 2 } ,$ ，anda combination thereof. \n\n[0026]Referring to FIGS.1A-1C, in some embodiments, 2D channels 108,122,and 124 can have a composition of $\\mathrm { M } _ { x } \\mathrm { S } _ { y }$ $\\mathrm { M } _ { x } \\mathrm { S e } _ { y }$ ,or $\\mathrm { M } _ { x } \\mathrm { T e } _ { y }$ , where M is a metal including, e.g., W,Mo,Ni, Bi, Sc,or Ti.In some embodiments,X can be about 1.0.In some embodiments,in the center high mobility channel region of 2D channels 108,122,and 124,y value can be between about 1.9 and about 2.1.According to some embodiments,Figs.1D and1E are concentration profiles of chalcogen atoms in 2D channels 108,122,and 124.The concentration of the chalcogen atoms can vary from the center of 2D channels108,122,and 124,to the edges of 2D channels 108,122,and 124.At the edges of 2D channels 108,122,and 124, the atomic concentration can drop from about 1.9 to about 0,e.g.,linearly as shown in FIG.1D or exponentially as shown in FIG.1E.These examples are not meant to be limiting.In some embodiments,the atomic concentration drop can be a linear decreasing,an exponential decreasing,or other functional decreasing of the atomic concentration. There can be variations of atomic concentration in the center high mobility channel regions of 2D channels 108,122,and 124. The drop in atomic concentration can start from closer or farther than what is shown in Figs.1D and 1E.In some embodiments,there can be no substantial difference in atomic concentrations between center region and edge regions.", "full_doc_id": "doc-91706cf8ec5e6822f5f36ce21d928364", "file_path": " 2d Channel Transistors With Low Contact Resistance.pdf", "vector": "eJwBAAP//NizjJpgsNSlSyLvr2krSjCPqX+txi0Cr0wvOKtWLESOeK+FLcss0C0iKV+r5ip5q+WsXzFmHtoptKaJrn+sZi7crZQlAyJorQ8mbC5pouGo6CB7MDkog5utJTixJTDmqoqxUK4qKNIqniReMbqoQayDqGEwIC0brEwvHK4SqXKqEyYALb6qoK3xoAci6KotrCYl8qxiLhcx0DCcLVQqMbI5sZGRxyoOqzSlYanOrBWsjixxqucvdCYBs6OpzyDjqg0oii4RnkcuczA6rKCtRqiNqRsvHy3JKp2sxqQjrustGiqDrJgrAq2uKWgr4iMoI6QpzCfBrksj4SwIG1GmAAAHLB4taKWzpNeouJV2ofojuKi9LByy2KHYqECwFyV5rfwfsq4bLtOpqSfMMUkdDilLKrionzBysumtbCrcLNOuJiuRJ+wpmxM+sHkqSjHqsHykHiNApMotFxVVsAMuXjDHMGOniq7tK9utd6N1IB2skivvLJYwUDBLrJWStayErIOi7TD3ssqswB/urS2upSzrMAQuTiYVp+8uJbGBMrOkYbHlJ4upyKsOspyqYSc/rSevqCkLHUauYCVpIJanAIBKrNenjyeSrp6jpK5JJbkp0iLiIZcxei/pJq2sO6oiHB8sF5xkMI+q9Z/hMJqvka0Rr+Iwwiw9LqIppDLbn5ghA6rIJiqt56zDKtQcwq/jpyMsVCI4KFIqjyF3KNYmCC4lr1WoWqI5qScfn6XJK0cewahDqB6s3Kx/HFcrUC+7rXQxjCHFJ86uDCioq7WtIyuyrTKzIjGyqmwu0SopGEueT650LEYpZ62dnu2nrKz7MesuPiubpGat3CssLg0yAoDnrGeu9ikOqpaWvqceLNos26hjsbQxxjAuroGxNCjFKwmtr6XUrNmrgC7+r/8tDCpwICqsurGQsDqpFylhGdOtMDJOLM4vvKoSpeklg6u0Lm0bnKpuLoAtWTHSLZmuVzKyLhuph6ynqKAiFiBhpNir3B2/phgpdyvnqGapLSJoKaelWUI="}, {"__id__": "chunk-27628df87cba48d55a7aaf47bb46f003", "__created_at__": 1758120902, "content": "be limiting.In some embodiments,the atomic concentration drop can be a linear decreasing,an exponential decreasing,or other functional decreasing of the atomic concentration. There can be variations of atomic concentration in the center high mobility channel regions of 2D channels 108,122,and 124. The drop in atomic concentration can start from closer or farther than what is shown in Figs.1D and 1E.In some embodiments,there can be no substantial difference in atomic concentrations between center region and edge regions. \n\n[0027]Referring to FIGS.1A-1C, in some embodiments, the atomic concentration drop can start from below spacers 110 or 126 to the ends of 2D channels 108,122,or 124.In some embodiments,the atomic concentration drop can be from the centerline of the bottom of gate structure 130 to the ends of the bottom of gate structure 130.In some embodiments,the concentration profile of chalcogen atoms in the 2D channel can be uniform.In the Z direction, the chalcogen atoms can have a concentration profile that is decreasing linearly or exponentially from the top surface of 2D channels 108,122,and 124 to the bottom surface of 2D channels 108,122,and 124.In some embodiments,the vertical concentration profile can be substantially similar to an ion implantation dopant concentration profile. In some embodiments,2D channels 108,122,and 124 can be thin that there is no discernible difference in the concentration profile in the Z direction. \n\n[0028]In the XY plane (not shown in FIGS.1A-1C), there can be localized confinement of 2D channels 108,122,and 124 at the bottom of gate structure 130.The localized confinement can include a linear distribution.The localized confinement can include a geometric distribution, such as a rectangular, diamond,circular, etc.shape.2D channels 108, 122,and 124 can have a geometric shape,such as a rectangular, diamond, circular,etc.shape based on a photolithography pattern.In the XZ plane,the concentration profile of chalcogen atoms can be linear,or geometric,such asrectangular, trapezoidal, diamond,elliptical, semi-circular, etc.At the two ends of 2D channels108,122,and 124, e.g.,below spacers 110 or 126,the concentration profile of chalcogen atoms can have an abrupt cutoff,or a geometric cutoff as the chalcogen atoms diffuses into the metal. The geometric shape can have a radiating,diamond, elliptical, semi-circular, etc.pattern. \n\n[0029]Referring to FIGS.1A-1B, in some embodiments, length L and $\\mathrm { L } ^ { \\prime }$ of 2D channels 108 and 122 can be substantially the same as the gate length of gate structure 130, e.g., between about $5 \\mathrm { n m }$ and about $1 0 0 \\mathrm { n m }$ .Referring to FIG.1A,in some embodiments,height H of 2D channel 108 can be between about $0 . 7 ~ \\mathrm { { \\ n m } }$ and about $2 . 8 ~ \\mathrm { { \\ n m } }$ Referring to FIG.1B,in some embodiments,height H1 of 2D channel 122 can be between about $0 . 7 \\mathrm { n m }$ and about 2.8 nm.The ratio H1:H2 between height H1 of 2D channel122 and height H2 of S/D regions 118A-118B can be between about O.007 and about 0.6.Referring to FIG.1C,in some embodiments,length L1 of 2D channel 124 can be substantially the same as the gate length of gate structure 130, e.g., between about $5 \\ \\mathrm { n m }$ and about $1 0 0 ~ \\mathrm { { n m } }$ .Length L2 of 2D channel 124 can be longer than length L1 of 2D channel 124 by about 1 nm to about $2 0 \\mathrm { n m }$ .Height H3 of 2D channel 124 can be between about $0 . 7 ~ \\mathrm { n m }$ and about $2 . 8 ~ \\mathrm { n m }$ .The ratio H3:H4 between height H3 of 2D channel 124 and height H4 of 2D channel124 can be between about 1.25 and about 2.0. In some embodiments,the corners of 2D channel 124 can be substantially rounded instead of being straight. These dimension ranges and ratios of 2D channels 108,122,and 124 provide an optimal contact area with low contact resistance between S/D regions 106A-106B and 2D channels 108,122,and124,and between S/D regions118A-118B and 2D channels 108,122,and 124 without compromising device size and manufacturing cost. \n\n[0030] Though 2D channel FET 100 with low contact resistance are described with metal S/D regions in reference to FIGS.1A-1C, S/D regions can include a metal oxide or a metal nitride.2D channels 108,122,and 124 can also be used in planar, finFET,gate-all-around(GAA） FETs,or nanosheet (NS) devices. \n\n[0031] According to some embodiments,FIG.2 is a flow chart describing methods for fabricating 2D channel FET 100 with different isometric views,as shown in FIGS. 1", "full_doc_id": "doc-91706cf8ec5e6822f5f36ce21d928364", "file_path": " 2d Channel Transistors With Low Contact Resistance.pdf", "vector": "eJwBAAP//G+qB7FUrQunWSVZqgMxJzKiLGQhACkMp9wvFis6LhKxzCrdpn6yMzDIMHuviqgZql2rIqioL6qpPiT7sO4qiy55paAvmRizqSWv2COrK9YsKqDAM5WpvzF6rCyuKCzgrzqyZbHMLNsuMaanMhqpqqwCrqqiJKwFqBstphHape2svzAdJVIrgxqZLRYoG7A1KQeuDa91MFcovC/fL5MWs7DFpRksECgIqK+vgSC4qxig9y2Wq2qoZjIjsHyoKSi5qdEwH6zWMDkqlDTOquqlHCYzIGOkzTCYKTuxODITKiomuyiIKAAqsiQdMDwt5CuboHylZCnPr3qqbqWxLQOxAAA6JJyuxLDmpkAnzaG7qj8qsKsFLY2xEhxPqzgqTiYcqF+qkisvIaynCqo9qDewxiQ+L6mm86ZTsLuy6CRjrPgoQqX5J/kwvSnurakvXCZCtHyY7CKxKI8k3S2XsJ6lgaiIGguqCaZJqUqt1qFwLjKgyJvwKKcuATRrojotL66OKEowfi+WtEWu76dNLlSwbSlVMSKrMJWYqckjha1KKTEshLAFrfiuea/2tH+tFC2tqhOshq2UMtyxUDBarNChAIBzsQMnciEvp8+isy+3MFMqiaxjr94m6TONqO+v2KqvKKwswSoVMvktriwZLJYOi6Y/qzoRIjA+L6Qsly7hrZooUq0IqoOxE7SGKlMt87LOrSAr+aZapEctDi+bLbMko6yuq8CeuZyepXwsAC/WK/EwcibgLYgx0KgPrKWtPyyBrU8uCrD0rSQrc6YQplQoKCWjLbax4qSoH0kknbELr5wuCa+QMo6qUqw6Ly0lFK5VLVMku6+JKNGvR6dVqXgvAoApm3qsaayhqJmn5yYlMGku96QiHf8uITNhrmkgzS5oMo+uuqhZoRKSsiFsIn+nqCHOqIiUMKwJqiepyayLKsqpajRZJSUoYisVqV2hY606LlwgLLHzMCwp3CseLjopbS82MNCmmadpH+6naa6Trl0lGLFIr8ueEiN3LJgrIa9DqtWbUKQ="}, {"__id__": "chunk-f688d2b5ca343fab6aaa45c1a8cbbf55", "__created_at__": 1758120902, "content": "1C, S/D regions can include a metal oxide or a metal nitride.2D channels 108,122,and 124 can also be used in planar, finFET,gate-all-around(GAA） FETs,or nanosheet (NS) devices. \n\n[0031] According to some embodiments,FIG.2 is a flow chart describing methods for fabricating 2D channel FET 100 with different isometric views,as shown in FIGS. 1A-1C.For illustrative purposes, the operations illustrated in FIG.2 will be described with reference to the example fabrication process for fabricating 2D channel FET 100 (with different isometric views,as shown in FIGS.1A-1C) as illustrated in FIGS.3A-3B，4A-4B,5A-5C,6A-6C, 7A-7D,8A-8C, 9A-9C,10A-10C,11A-11C,and12A-12C. FIGS.3A-12A are cross-sectional views of 2D channel FET 100 along line A-A at various stages of fabricating 2D channel FET100 with the isometric view shown in FIG.1A, according to some embodiments.FIGS.3B-12B are crosssectional views of 2D channel FET 100 along line B-B at various stages of fabricating 2D channel FET100 with the isometric view shown in FIG.1B,according to some embodiments.FIGS.3A-4A, 5C-6C,7C-7D,and 8C-12C are cross-sectional views of 2D channel FET100 along line C-C at various stages of fabricating 2D channel FET 100 with the isometric view shown in FIG.1C,according to some embodiments.Additional fabrication operations can be performed between the various operations of method 200 and can be omitted for simplicity.These additional fabrication operations are within the spirit and the scope of this disclosure.Moreover, not all operations may be required to perform the disclosure provided herein.Additionally,some of the operations can be performed simultaneously, or in a different order than the ones shown in FIG.2.It should be noted that method 20o may not produce a complete 2D channel FET 100.Accordingly,it is understood that additional processes can be provided before, during, and after method 200,and that some other processes may only be briefly described herein.Elements in FIGS.3A-3B,4A-4B, 5A-5C, 6A-6C,7A-7D,8A-8C,9A-9C,10A-10C,11A-11C, and 12A-12C with the same annotations as elements in FIGS.1A-1C are described above. \n\n[0032] Referring to FIG.2,in operation 202,one or more metal layers are deposited on a dielectric layer disposed on a substrate.For example,as shown in FIG.3A,one metal layer106 is deposited on dielectric layer 104 disposed on substrate 102.For example,as shown in FIG.3B,two metal layers 118 and 120 are deposited on dielectric layer 104 disposed on substrate 102.Dielectric layer 104 can be deposited on substrate 102 by chemical vapor deposition (CVD), flowable CVD,or plasma-enhanced chemical vapor deposition (PECVD). Other fabrication techniques for dielectric layer 104 are possible.By way of example and not limitation，dielectric layer 104 can be initially blanket deposited over substrate 102,and subsequently planarized using a chemical mechanical polishing (CMP) process so that the top surface of dielectric layer 104 is substantially planar. Metal layer106,118,and 120 can be deposited on dielectric layer i04 by sputtering,physical vapor deposition (PVD),CVD, PECVD,or metal-organic chemical vapor deposition (MOCVD). Other fabrication techniques for metal layer 106,118,and 120 are possible.Metal layer 106, 118,and 120 form S/D regions 106A-106B,118A-118B,and 120A-12oB in subsequent processing.Two different metal layers 118 and 120 can increase flexibility of S/D regions because there may be a limitation on what metal can be used in forming a TMC material. \n\n[0033]Referring to FIG.2, in operation 204,a hard mask layer is deposited on the one or more metal layers.If there are more than one metal layer, the hard mask layer is deposited on the top metal layer.For example,as shown in FIGS.4A-4B, in some embodiments,hard mask layers 402 are deposited on metal layers 106 and 120.Hard mask layer 402 can include a metal oxide $( \\mathrm { M O } _ { x } )$ , a metal nitride $( \\mathrm { M N } _ { x } )$ a metal carbide $( \\mathrm { M C } _ { x } )$ ,a metalaluminate $( \\mathrm { M A l } _ { x } \\mathrm { O } _ { y } )$ ,a combination of metal oxides $( \\mathrm { M O } _ { x } / \\mathrm { M } 2 \\mathrm { O } _ { x } )$ ，ametal-silicate $\\mathrm { ( M S i O _ { x } ) }$ ，or combinations thereof. In some embodiments, the metal in the above-mentioned materials is a transition metal, e.g.,hafnium (Hf), Z", "full_doc_id": "doc-91706cf8ec5e6822f5f36ce21d928364", "file_path": " 2d Channel Transistors With Low Contact Resistance.pdf", "vector":
